Repository: ModularUS/xMasonV2

# xMasonV2
A simulation library for cascaded (multi-layer) piezoelectric ultrasound
transducers. It predicts the electrical impedance of a layer stack across a
frequency band using a transfer-matrix model, and derives RF quantities
(S11, return loss, SWR) and a Smith chart from it. Stacks, materials, and
outputs are defined in YAML.

## Usage

Define a stack in a YAML config (see `simulation_scripts/config/pvdfstack.yaml`),
then run:

```bash
python simulation_scripts/run_local_yamlsim.py
```

Each run writes a timestamped directory under `scratch/` containing a results
CSV, interactive Plotly plots, a Smith chart PNG, and a copy of the config.

### Config format

All quantities are SI (metres, Hz, Ohm).

```yaml
diameter: 10.0e-3                  # m  (or: side_length / area)
connection: parallel-alternating   # parallel | series | parallel-alternating
backing-material: Air
transmission-material: Air
source-impedance: 50               # Ohm (optional, default 50)

frequency-band:
  min: 0.5e6                       # Hz
  max: 50.0e6                      # Hz
  step: 0.01e6                     # Hz (optional)

output:
  - impedance
  - Z-real-imag

transducer:                        # thickness in metres; polarization: up | down
  - {material: "Ag",          thickness: 4.0e-6}
  - {material: "P(VDF-TrFE)", thickness: 110.0e-6, polarization: up}
  - {material: "Ag",          thickness: 4.0e-6}
  - {material: "P(VDF-TrFE)", thickness: 110.0e-6, polarization: down}
  - {material: "Ag",          thickness: 4.0e-6}
```

**Wiring schemes** — `series`, `parallel`, or `parallel-alternating` (parallel
connection with alternating layer polarities).

**Polarization** — `up` (default) or `down`. Only the *relative* polarization
between layers matters; `up, down, up` is equivalent to `down, up, down`.

### Outputs

| Key | Quantity |
|-----|----------|
| `impedance` | Complex electrical impedance Z(f) |
| `Z-real-imag` | Real and imaginary parts of Z |
| `S11` | Reflection coefficient magnitude |
| `S11-real-imag` | S11 real and imaginary parts |
| `S11-phase` | S11 phase (degrees) |
| `return-loss` | Return loss, 20·log10(\|S11\|) [dB] |
| `SWR` | Standing wave ratio |

A Smith chart PNG is also produced when `impedance` is requested.

## Material database

Materials are individual YAML files in `material_database/materials/`, compiled
into a registry the simulation loads. Each material specifies density, speed of
sound (or elastic stiffness), and — for piezoelectrics — the coupling constant,
permittivity, and loss factors; see `materials/_template.yaml` for the schema.

Available: `Ag`, `Air`, `P-53`, `P(VDF-TrFE)`, `Transfertape`, `Water`.

Add a material by creating a YAML file and recompiling:

```bash
python material_database/scripts/compile.py   # -> build/materials.{json,csv}
```

## Layout

```
app/
  models/      layer.py, matrices.py, transducer.py   transfer-matrix physics
  pipeline/    config_parser.py, simulation.py, results_io.py, plotting.py
  analysis/    rf_utils.py                             scikit-rf bridge, Smith chart
  utils/       logger.py
material_database/
  materials/   per-material YAML sources
  build/       compiled materials.{json,csv}
  scripts/     compile.py
  src/         loader.py, models.py
simulation_scripts/
  run_local_yamlsim.py                                 YAML batch runner
  config/      pvdfstack.yaml
```

## Method

Each layer is represented as a 4×4 transfer matrix relating force, velocity,
voltage, and current. The multi-layer and alternating-parallel formulation
follows Almohimeed [1], building on Sittig's transfer-matrix parameters [2] and
Mason's equivalent-circuit model [3]. Layers are cascaded by matrix
multiplication, backing and transmission boundary conditions are applied, and
the system is solved for electrical impedance versus frequency.

## References

[1] I. Almohimeed, "Design and construction of a double-layer PVDF wearable
ultrasonic sensor for the quantitative assessment of muscle contractile
properties," Carleton University, 2021.

[2] E. Sittig, "Transmission parameters of thickness-driven piezoelectric
transducers arranged in multilayer configurations," IEEE Transactions on Sonics
and Ultrasonics, vol. 14, no. 4, pp. 167-174, 1967.

[3] W. Mason, "Electromechanical Transducers and Wave Filters," Bell Telephone
Laboratories series, D. Van Nostrand Company, 1948.

File: material_database/build/materials.json
{
  "Ag": {
    "rho": 10503.0,
    "v": 3650.0,
    "tan_m": 0.0,
    "eps_r_T": 0.0,
    "tan_e": 0.0,
    "eps_s": {
      "real": 0.0,
      "imag": 0.0
    },
    "h": 0.0,
    "d": 0.0
  },
  "Air": {
    "rho": 1.2041,
    "v": 343.21,
    "tan_m": 0.0,
    "eps_r_T": 0.0,
    "tan_e": 0.0,
    "eps_s": {
      "real": 0.0,
      "imag": 0.0
    },
    "h": 0.0,
    "d": 0.0
  },
  "P-53": {
    "c_D": {
      "real": 130200000000.0,
      "imag": 1736000000.0
    },
    "rho": 7600.0,
    "v": 3950.0,
    "tan_m": 0.013333333333333334,
    "eps_r_T": 2600.0,
    "tan_e": 0.02,
    "eps_s": {
      "real": 8.49210014806556e-09,
      "imag": -1.698420029613112e-10
    },
    "h": 3110653201.8774905,
    "d": 5.5e-10
  },
  "P(VDF-TrFE)": {
    "c_D": {
      "real": 11300000000.0,
      "imag": 452000000.0
    },
    "rho": 1880.0,
    "v": 2400.0,
    "tan_m": 0.04,
    "eps_r_T": 5.3,
    "tan_e": 0.14,
    "eps_s": {
      "real": 3.856864869150693e-11,
      "imag": -5.3996108168109704e-12
    },
    "h": -7223956104.3040285,
    "d": -3e-11
  },
  "Transfertape": {
    "rho": 1800.0,
    "v": 1700.0,
    "tan_m": 0.0,
    "eps_r_T": 0.0,
    "tan_e": 0.0,
    "eps_s": {
      "real": 0.0,
      "imag": 0.0
    },
    "h": 0.0,
    "d": 0.0
  },
  "Water": {
    "rho": 997.0,
    "v": 1481.0,
    "tan_m": 0.0,
    "eps_r_T": 0.0,
    "tan_e": 0.0,
    "eps_s": {
      "real": 0.0,
      "imag": 0.0
    },
    "h": 0.0,
    "d": 0.0
  }
}
